Repository: VidJanUL/Young-s-Modulus-for-Alg-TONCF-Hydrogels

# Young's modulus of alginate–TONCF composite hydrogels: data and model

Data and code for the paper *"Modelling and prediction of the M-shaped Young's modulus response of
alginate hydrogels reinforced with TEMPO-oxidised cellulose nanofibres"*.

The repository contains the Young's modulus of every tested specimen, raw force–displacement data
with the script that converts them into Young's moduli, the statistical analysis of the M-shaped
response, and the model that describes how the modulus depends on the TONCF mixing fraction *f*
and on the alginate, TONCF and CaCl₂ concentrations.

## Contents

| File | Description |
|------|-------------|
| `Data.xlsx` | Young's modulus of every individual specimen (Pa), 252 specimens in 75 formulations |
| `Raw_UTM_data.xlsx` | Raw force–displacement records of three specimens, one sheet per specimen |
| `Model.py` | Model, calibration, prediction and Figs. 1b–11 of the paper |
| `Statistical_Analysis.py` | Statistical analysis of the M-shaped response (Table 1 of the paper) |
| `Raw_UTM_data_analysis.py` | Stress–strain curves, Young's moduli and tensile strengths from the raw records (Fig. 1a) |
| `LICENSE` | MIT licence |

## Usage

Keep the scripts and the two workbooks in one folder and run

```
python Model.py                   # model parameters and goodness of fit; displays Figs. 1b-11
python Statistical_Analysis.py    # statistics of the M-shaped response; displays Fig. R1 and S1-S3
python Raw_UTM_data_analysis.py   # stress-strain curves and Young's moduli of the raw records (Fig. 1a)
```

- `Model.py` and `Statistical_Analysis.py` read `Data.xlsx` from their own folder. To use a
  workbook elsewhere, set `DATA_FILE` at the top of the script or give the path on the command
  line (`python Model.py path/to/workbook.xlsx`).
- Means and standard deviations are always calculated from the individual specimens; the mean
  and SD columns of the workbook are not used.
- The scripts display their figures and do not write image files. At the end of `Model.py` and
  `Statistical_Analysis.py`, `SHOW` selects the figures that are displayed.
- `Model.py` also writes `data_summary.csv` (mean, SD and *n* of every formulation, with final
  concentrations). `Statistical_Analysis.py` writes its result tables to `statistics_results/`
  unless `SAVE_TABLES = False`.
- In `Raw_UTM_data_analysis.py`, `sheets` lists the specimens that are analysed and plotted.

## Data

`Data.xlsx` contains one row per formulation and one column per specimen (`n = 1` … `n = 4`),
with the Young's modulus in Pa. Calcium concentrations are concentrations of anhydrous CaCl₂ in
the cross-linking bath, in % (w/v); 2 % (w/v) CaCl₂ corresponds to 0.18 mol L⁻¹ Ca²⁺.

- **`5-10% Alg`**: alginate stock concentrations of 5, 6.25, 7.5, 8.75 and 10 % (w/v), 3 % (w/v)
  TONCF stock, 2 % CaCl₂, twelve mixing fractions from 0 to 0.9; *n* = 3 per formulation
  (*n* = 4 for 7.5 %). Columns: alginate stock [%], TONCF mixing fraction, `n = 1` … `n = 4`.
- **`TONCF_Ca2+ Variations`**: 5 % (w/v) alginate stock with 2, 3 and 4 % (w/v) TONCF stocks and
  1–2 % CaCl₂; *n* = 4. Columns: alginate stock [%], TONCF stock [%], CaCl₂ [%], TONCF mixing
  fraction, `n = 1` … `n = 4`.

The composites were prepared by blending the alginate and TONCF stocks by volume, so the final
concentrations (% w/v) are `C_TONCF = f · C_TONCF,stock` and `C_Alg = (1 − f) · C_Alg,stock`.

## Raw tensile data

`Raw_UTM_data.xlsx` contains the records of three specimens (5 % alginate, *f* = 0.25; 7.5 %
alginate, *f* = 0.50; 10 % alginate, *f* = 0.75; each `n = 1`), with the columns `Reading`,
`Load [N]`, `Travel [mm]` and `Time`.

`Raw_UTM_data_analysis.py` converts each record into a stress–strain curve, determines the Young's
modulus and plots the three curves with their fitted lines (Fig. 1a of the paper):

- engineering stress = load / (thickness × width), with the thickness and width measured on each
  specimen (listed in the script);
- engineering strain = travel / gauge length, with a gauge length of 30 mm;
- Young's modulus = slope of a least-squares line through the linear region of the curve, taken
  as the data points between 40 % and 75 % of the record;
- tensile strength = maximum stress.

For the three representative specimens the script reproduces the values in `Data.xlsx`.

## Statistical analysis

`Statistical_Analysis.py` tests whether the peak–dip–peak structure exceeds the scatter between
specimens:

- one-way ANOVA per alginate series, with the mixing fraction as the factor;
- two pre-specified one-sided contrasts per series, using the pooled within-series error: modulus
  at the dip (*f* = 0.50) lower than at the first maximum (*f* = 0.25) and lower than at the second
  maximum (*f* = 0.70); the positions are those of the 7.5 % reference series and are applied
  unchanged to every series;
- Bonferroni correction for the ten contrasts;
- Shapiro–Wilk test of the residuals (normality) and Levene's test within each series (equal

File: data.csv
Ctoncf_pct,Calg_pct,Ca_pct,f,E_kPa
3.0,5.0,2.0,0,13.114
3.0,5.0,2.0,0.1,110.334
3.0,5.0,2.0,0.2,197.028
3.0,5.0,2.0,0.25,227.495
3.0,5.0,2.0,0.3,231.813
3.0,5.0,2.0,0.4,171.339
3.0,5.0,2.0,0.5,125.33
3.0,5.0,2.0,0.6,147.58
3.0,5.0,2.0,0.7,255.812
3.0,5.0,2.0,0.75,239.351
3.0,5.0,2.0,0.8,187.603
3.0,5.0,2.0,0.9,70.58
3.0,6.25,2.0,0,18.527
3.0,6.25,2.0,0.1,135.746
3.0,6.25,2.0,0.2,229.967
3.0,6.25,2.0,0.25,260.434
3.0,6.25,2.0,0.3,264.752
3.0,6.25,2.0,0.4,213.22
3.0,6.25,2.0,0.5,177.211
3.0,6.25,2.0,0.6,199.461
3.0,6.25,2.0,0.7,298.848
3.0,6.25,2.0,0.75,282.887
3.0,6.25,2.0,0.8,219.64
3.0,6.25,2.0,0.9,84.58
3.0,7.5,2.0,0,23.688
3.0,7.5,2.0,0.1,160.907
3.0,7.5,2.0,0.2,257.411
3.0,7.5,2.0,0.25,287.877
3.0,7.5,2.0,0.3,292.196
3.0,7.5,2.0,0.4,260.606
3.0,7.5,2.0,0.5,224.597
3.0,7.5,2.0,0.6,246.847
3.0,7.5,2.0,0.7,343.216
3.0,7.5,2.0,0.75,326.755
3.0,7.5,2.0,0.8,248.007
3.0,7.5,2.0,0.9,100.58
3.0,8.75,2.0,0,29.853
3.0,8.75,2.0,0.1,177.073
3.0,8.75,2.0,0.2,289.597
3.0,8.75,2.0,0.25,320.063
3.0,8.75,2.0,0.3,319.384
3.0,8.75,2.0,0.4,297.977
3.0,8.75,2.0,0.5,279.968
3.0,8.75,2.0,0.6,312.218
3.0,8.75,2.0,0.7,386.773
3.0,8.75,2.0,0.75,370.312
3.0,8.75,2.0,0.8,285.564
3.0,8.75,2.0,0.9,114.137
3.0,10.0,2.0,0,35.767
3.0,10.0,2.0,0.1,192.986
3.0,10.0,2.0,0.2,308.478
3.0,10.0,2.0,0.25,338.945
3.0,10.0,2.0,0.3,337.264
3.0,10.0,2.0,0.4,326.855
3.0,10.0,2.0,0.5,331.846
3.0,10.0,2.0,0.6,373.096
3.0,10.0,2.0,0.7,426.667
3.0,10.0,2.0,0.75,410.205
3.0,10.0,2.0,0.8,325.458
3.0,10.0,2.0,0.9,144.03
4.0,5.0,2.0,0.25,150.0
4.0,5.0,2.0,0.5,86.0
4.0,5.0,2.0,0.75,178.0
